Repository: NicholasWMRitchie/NeXLMatrixCorrection

# ![](NeXL_sm.png)MatrixCorrection
| **Documentation**                        | **Build Status**                  |
|:----------------------------------------:|:---------------------------------:|
| [![][docs-stable-img]][docs-stable-url]  | [![][travis-img]][travis-url]     |


[docs-stable-img]: https://img.shields.io/badge/docs-stable-blue.svg
[docs-stable-url]: https://pages.nist.gov/NeXLMatrixCorrection.jl
[travis-img]: https://travis-ci.com/usnistgov/NeXLMatrixCorrection.jl.svg?branch=master
[travis-url]: https://travis-ci.com/usnistgov/NeXLMatrixCorrection.jl


The matrix correction package in the NeXL microanalysis library for Julia.  `NeXLMatrixCorrection` depends upon
`NeXLUncertainties` and `NeXLCore`.

`NeXLMatrixCorrection` is available through the Julia registry.  You can install it using the package manager from the command prompt.

```julia
]add NeXLMatrixCorrection
```

Currently `NeXLMatrixCorrection` implements the XPP, CitZAF, XPhi and Riveros matrix correction and Reed fluorescence correction algorithms for bulk and coated samples.  The library is designed to make it easy to add additional algorithms.

Primarily the algorithms in `NeXLMatrixCorrection` are designed to take a `Vector{NeXLCore.KRatio}` and return a `NeXLCore.Material`.  Since they are intended for both WDS and EDS, the k-ratio can represent one or more characteristic X-ray lines from a single element.  K-ratios compare a measured intensity with the intensity from a reference (standard) material. Typically, these two materials are measured at the same beam energy but multiple beam energy measurements are also supported.

The primary methods are
```julia
quantify(  # Generic method for EDS, WDS or mixed data
  sample::Union{String, Label}, # Sample name or Label
  measured::Vector{KRatio};     # The k-ratios
  mc::Type{<:MatrixCorrection}=XPP,  # Default algorithm choices
  fc::Type{<:FluorescenceCorrection}=ReedFluorescence,
  cc::Type{<:CoatingCorrection}=Coating)::IterationResult
quantify(ffr::FilterFitResult)::IterationResult  # Specialized for the results from fitted EDS spectra

# where

KRatio(
    lines::AbstractVector{CharXRay},  # CharXRay or X-rays measured
    unkProps::Dict{Symbol,<:Any},     # Properties of the measurement ( :BeamEnery, :TakeOffAngle )
    stdProps::Dict{Symbol,<:Any},     # Properties of the standard ( :BeamEnery, :TakeOffAngle )
    standard::Material,               # Composition of the standard
    kratio::AbstractFloat,            # The k-ratio (can be an UncertainValue)
)
```

### An example
```julia
julia> lbl = label("K458")
julia> unkProps = Dict(:BeamEnergy=>15.0e3, :TakeOffAngle=>deg2rad(40.0))
julia> stdProps = unkProps # Same for both (in this case...)
julia> krs = [
    KRatio([n"O K-L3"], unkProps, stdProps, mat"SiO2", 0.746227 ),
    KRatio([n"Si K-L3"], unkProps, stdProps, mat"SiO2", 0.441263 ),
    KRatio([n"Zn K-L3"], unkProps, stdProps, mat"Zn", 0.027776 ),
    KRatio([n"Ba L3-M5"], unkProps, stdProps, mat"BaCl", 0.447794 )
]
julia> res = quantify(lbl, krs)
```
Converged to K458[Si=0.2311,Ba=0.4212,O=0.3192,Zn=0.0307] in 7 steps

File: docs/src/coatingthickness.md
### Measuring the Coating Thickness
Nicholas W. M. Ritchie, 13-Apr-2020; updated 11-May-2020

Often it is necessary to add a thin conductive coating to the surface of non-conductive samples to minimize the
accumulation of electrical charges on or near the surface.  When these charges accumulate they can deflect and distort
the beam and reduce the effective beam energy.

While the coatings are typically a thin as practical to produce the desired conductivity, the material in the coating
can influence the transport of electrons and X-rays in the sample.  This is particularly true for soft X-rays like the
K lines of Be, B, C, N, O and F or the L- or M-lines of similar energies.  The most common coating material is
amorphous carbon deposited from a thread or hot filament although sputtered metal coatings like gold or gold-palladium
are favored by some.

A common strategy for dealing with coatings has two parts. First, the thickness of the coating is measured using a
oscillating quartz crystal *film thickness monitor*.  Second, the sample and the references are coated simultaneously
to ensure similar coating thicknesses.  The thickness of the coating is then compensated in the matrix correction
algorithm - usually as an additional absorption correction term.

An alternative strategy is to measure the thickness of the coating using the X-ray signal generated by the coating.
This requires providing a standard spectrum for a coating element and measuring the k-ratio of this element in the
sample and the other standards.  It is necessary that the measured coating element not be present in the material. For
example, it is possible to measure a thin oxidization layer on aluminum using an oxygen standard like alumina
(Al₂O₃) or magnesia (MgO).

While it is possible to measure the coating element using WDS, it is trivial using EDS.  This information is always
available in the measured and standard spectra.  All that is necessary is to provide a bulk standard for the coating
element in the fitting process.

A simple strategy for calculating the k-ratio of a ultra-thin coating on a substrate uses the bulk ϕ(ρz)
correction for the coating element in the substrate material to estimate the effective k-ratio.  This requires
knowledge of the composition of the substrate.  In the case of standards, this is available.  For unknowns, an
estimated composition can be updated in the iteration algorithm.  A root-finding algorithm can then be used to solve
for the thickness that produces the measured k-ratio.

##### The Calculation

First, load 'NeXLSpectrum' to read and fit the spectra and 'NeXLMatrixCorrection' for k-ratio related calculations.
````julia
using NeXLSpectrum
using NeXLMatrixCorrection
using DataFrames # To tabulate the k-ratios
using Gadfly  # To plot the fit residual
````





Then read in the spectra - SiO₂ as the measured material, Si, Al₂O₃ and C as the references.
````julia
path=joinpath(@__DIR__, "spectra")
sio2=loadspectrum(joinpath(path,"SiO2_StdC_15kV7p5nA130kHz_300s.msa"))
si =loadspectrum(joinpath(path,"Si_StdC_15kV7p5nA130kHz_132kHz24DT_100s.msa"))
al2o3 = loadspectrum(joinpath(path,"Al2O3_StdC_15kV7p5nA130kHz_300s.msa"))
c = loadspectrum(joinpath(path,"C_StdC_15kV7p5nA130kHz_48kHz9DT_100s.msa"))
e0, toa = sameproperty([sio2,si,al2o3,c], :BeamEnergy), sameproperty([sio2,si,al2o3,c], :TakeOffAngle)
plot(sio2, si, al2o3, c, klms=[n"Si", n"Al", n"O", n"C" ], xmax=2.5e3)
````


````
Error: AssertionError: eltype(palette[1:length(specs)]) == Colorant
````





Build a detector model with details from the spectrum and an estimate of the resolution and low-level discriminator
channel.
````julia
det = BasicEDS(length(sio2), energy(1, sio2), channelwidth(1, sio2), 128.0, 120)
filt = buildfilter(det)
````


````
NeXLSpectrum.VariableWidthFilter[NeXLSpectrum.BasicEDS(4096, E[ch] = -482.8
3378 + 5.003319999999974⋅ch, 128.0 eV @ Mn K-L3, 120, Dict{Shell,Element}(S
hell[M] => Element(Barium),Shell[N] => Element(Plutonium),Shell[L] => Eleme
nt(Scandium),Shell[K] => Element(Beryllium)))]
````





Create fitting filters for each element we require from the references.
````julia
refdata = (
  ( al2o3, n"O", mat"Al2O3" ),
  ( si, n"Si", mat"Si" ),
  ( c, n"C", mat"C" ),
)
frs = mapreduce(ref->filterreference(filt, ref...), append!, refdata)
````


````
3-element Array{NeXLSpectrum.FilteredReference,1}:
 Reference[O K-L3 + 1 other]
 Reference[Si K-L3 + 2 others]
 Reference[C K-L2]
````





Now with the fitting filters and the measured SiO₂ spectrum we can perform the fit of Si, O and C to SiO₂.
````julia
res = fit(sio2, filt, frs)
display(plot(res))
````


![](figures/coatingthickness_5_1.svg)

````julia
NeXLUncertainties.asa(DataFrame, kratios(res))
````


````
3×12 DataFrame. Omitted printing of 6 columns
│ Row │ Element │ Z     │ Lines              │ E0unk   │ E0std   │ θunk    
 │
│     │ String  │ Int64 │ Array{CharXRay,1}  │ Float64 │ Float64 │ Float64 
 │
├─────┼─────────┼───────┼────────────────────┼─────────┼─────────┼─────────
─┤
│ 1   │ O       │ 8     │ O K-L3 + 1 other   │ 15000.0 │ 15000.0 │ 0.698132
 │
│ 2   │ C       │ 6     │ C K-L2             │ 15000.0 │ 15000.0 │ 0.698132
 │
│ 3   │ Si      │ 14    │ Si K-L3 + 2 others │ 15000.0 │ 15000.0 │ 0.698132
 │
````





From the k-ratios, we can determine the mass-thickness of the carbon layer on the SiO₂ sample.
````julia
k = value(findlabel(res, n"C K-L2"),res)
ρz = massthickness(XPP, mat"SiO2", mat"C", n"C K-L2", sio2[:BeamEnergy], sio2[:TakeOffAngle], k)
print("The thickness is $(round(ρz*1.0e7/density(pure(n"C")); sigdigits=3)) nm.")  # Convert g/cm² to nm of amorphous carbon (1.9 g/cm³)
````


````
The thickness is 24.4 nm.
````



````julia
ρz = massthickness(CitZAF, mat"SiO2", mat"C", n"C K-L2", sio2[:BeamEnergy], sio2[:TakeOffAngle], k)
print("The thickness is $(round(ρz*1.0e7/density(pure(n"C")); sigdigits=3)) nm.")  # Convert g/cm² to nm of amorphous carbon (1.9 g/cm³)
````


````
The thickness is 17.1 nm.
````





Finally, we correct the measured k-ratios for Si and O to account for the carbon coating.
````julia
krs = NeXLMatrixCorrection.correctkratios(kratios(res), mat"C", ρz)
NeXLUncertainties.asa(DataFrame, krs)
````


````
3×12 DataFrame. Omitted printing of 6 columns
│ Row │ Element │ Z     │ Lines              │ E0unk   │ E0std   │ θunk    
 │
│     │ String  │ Int64 │ Array{CharXRay,1}  │ Float64 │ Float64 │ Float64 
 │
├─────┼─────────┼───────┼────────────────────┼─────────┼─────────┼─────────
─┤
│ 1   │ O       │ 8     │ O K-L3 + 1 other   │ 15000.0 │ 15000.0 │ 0.698132
 │
│ 2   │ C       │ 6     │ C K-L2             │ 15000.0 │ 15000.0 │ 0.698132
 │
│ 3   │ Si      │ 14    │ Si K-L3 + 2 others │ 15000.0 │ 15000.0 │ 0.698132
 │
````





Usually, the coating compensation is handled in the matrix correction algorithm through providing coating data.
